Repository: wfreinhart/matse201

File: electronic-properties.csv
Element,Lattice Constant (Å),Bandgap (eV),Band,"Mobility, n (cm2/V-s)","Mobility, p (cm2/V-s)",Dielectric Constant
Ge,5.64,0.66,I,3900,1900,16
Si,5.43,1.12,I,1450,450,11.9
SiC,3.08,2.99,I,400,50,10
AlSb,6.13,1.58,I,200,420,14.4
GaAs,5.63,1.42,D,850,400,13.1
GaP,5.45,2.26,I,110,75,11.1
GaSb,6.09,0.72,D,5000,850,15.7
InAs,6.05,0.36,D,33000,460,14.6
InP,5.86,1.35,D,4600,150,12.4
InSb,6.47,0.17,D,80000,1250,17.7
CdS,5.83,2.42,D,340,50,5.4
CdTe,6.48,1.56,D,1050,100,10.2
ZnO,4.58,3.35,D,200,180,9
ZnS,5.42,3.68,D,165,5,5.2
PbS,5.93,0.41,I,600,700,17
PbTe,6.46,0.31,I,6000,4000,30

File: phase-NiO-MgO.csv
Line,Mole Fraction NiO,Mole Fraction MgO,Temperature (Celsius)
Solidus,99.74538511,0.254614895,1914.344783
Solidus,74.02928071,25.97071929,2060.286315
Solidus,50.60471038,49.39528962,2250.294489
Solidus,25.01591343,74.98408657,2522.658284
Solidus,12.53978358,87.46021642,2664.526521
Solidus,0.318268619,99.68173138,2795.034738
Liquidus,0.318268619,99.68173138,2795.034738
Liquidus,15.72246976,84.27753024,2734.174003
Liquidus,38.00127307,61.99872693,2595.285917
Liquidus,53.78739656,46.21260344,2461.987425
Liquidus,69.82813495,30.17186505,2314.488003
Liquidus,81.92234246,18.07765754,2198.182523
Liquidus,94.27116486,5.728835137,2022.221569
Liquidus,99.74538511,0.254614895,1914.344783
